Repository: ABHISHEKTA-VARMA/Physics-Informed-Explainable-Machine-Learning-for-Hardness-Prediction-in-High-Entropy-Alloys

# Physics-Informed Explainable Machine Learning Framework for Hardness Prediction and Virtual Design of High-Entropy Alloys

## Introduction

High-entropy alloys (HEAs) occupy a vast compositional space, making comprehensive experimental exploration both time-consuming and resource-intensive. This repository contains the complete computational workflow developed for hardness prediction, candidate alloy discovery, and simulation-driven verification using materials informatics, machine learning, explainability analysis, and finite element modelling.

The workflow begins with dataset curation and quality control, followed by composition-based and descriptor-based machine learning. Physics-informed descriptors are constructed from elemental properties to represent compositional, thermodynamic, electronic, and elastic characteristics of alloys. Model reliability is evaluated through uncertainty quantification, applicability-domain assessment, and algorithm consistency analysis. The resulting models are subsequently used for alloy screening, candidate optimization, digital material card generation, ANSYS material card preparation, fatigue assessment, SHAP-based interpretation, and mesh convergence verification.

Each stage of the workflow is implemented as a separate module, allowing the complete methodology to be reproduced, inspected, and validated in a transparent and systematic manner.

---

## Workflow Overview

```text
Dataset Curation
        ↓
Baseline Composition-Based ML
        ↓
Universal Property Database
        ↓
Physics-Informed Descriptor Generation
        ↓
Descriptor-Based ML
        ↓
Algorithm Consistency Analysis
        ↓
Global Exploration
        ↓
Adaptive Optimization
        ↓
Digital Material Card Generation
        ↓
ANSYS Material Card Generation
        ↓
Fatigue S–N Curve Generation
        ↓
SHAP Interpretability
        ↓
Mesh Sensitivity and Convergence Analysis
```

---

## Methodology

### Step 01 — Dataset Curation

Preparation of the hardness dataset through composition standardization, duplicate removal, quality control, dataset verification, and reproducible dataset versioning.

### Step 02 — Baseline Composition-Based Machine Learning

Development of composition-based predictive models to establish reference performance and assess the predictive information contained within alloy chemistry alone.

### Step 03A — Universal Property Database

Compilation of elemental properties used throughout the study, including physical, thermodynamic, electronic, and elastic attributes required for descriptor construction.

### Step 03B — Physics-Informed Descriptor Generation

Calculation of composition-derived descriptors using statistical aggregation operators and physically meaningful elemental properties.

### Step 04A — Descriptor-Based Machine Learning

Training and evaluation of descriptor-driven machine learning models for hardness prediction, including uncertainty quantification and applicability-domain assessment.

### Step 04B — Algorithm Consistency Analysis

Evaluation of model robustness through seed-stability studies, permutation testing, consistency assessment, and reproducibility checks.

### Step 05A — Global Exploration

Systematic exploration of the alloy design space to identify promising candidate compositions satisfying predefined constraints.

### Step 05B — Adaptive Optimization

Refinement and ranking of candidate alloys through iterative screening and objective-based selection.

### Step 05C — Digital Material Card Generation

Generation of structured alloy summaries containing predicted mechanical properties, descriptor information, and candidate rankings.

### Step 06A — ANSYS Material Card Generation

Conversion of selected alloy candidates into simulation-ready material definitions suitable for finite element analysis.

### Step 06B — Fatigue S–N Curve Generation

Estimation of fatigue behaviour and generation of S–N curves for selected virtual alloy candidates.

### Step 07 — SHAP Interpretability

Investigation of descriptor contributions and model behaviour using SHAP-based global and local explainability analysis.

### Step 08 — Mesh Sensitivity and Convergence Analysis

Assessment of mesh independence for indentation, fatigue, and tensile simulations to support finite element verification.

---

## Repository Structure

```text
src/

Step_01_Dataset_Curation.py
Step_02_Composition_Baseline_ML.py

Step_03A_Elemental_Property_Database.py
Step_03B_Physics_Informed_Descriptor_Generation.py

Step_04A_Descriptor_Based_ML.py
Step_04B_Algorithm_Consistency_Analysis.py

Step_05A_Global_Exploration.py
Step_05B_Adaptive_Optimization.py
Step_05C_Digital_Material_Card_Generation.py

Step_06A_ANSYS_Material_Card_Generation.py
Step_06B_Fatigue_SN_Curve_Generation.py

Step_07_SHAP_Interpretability.py

Step_08_Mesh_Sensitivity_Analysis.py
```

---

File: data/Gorsse_HV_FINAL.csv
Composition,HV
CoFeNi,125
CoFeNi,125
CoFeNiSi0.25,149
CoFeNiSi0.5,287
CoFeNiSi0.75,570
Al0.25CoFeNi,138
Al0.5CoFeNi,212
Al0.75CoFeNi,385
CoCrFeNi,116
CoCrFeNi,113
CoCrFeMo0.5Ni,210
Co1.5CrFeNi1.5Ti0.5,509
Co1.5CrFeNi1.5Ti,654
Al0.25CoCrFeNi,110
Al0.25CoCrFeNi,113
Al0.375CoCrFeNi,131
Al0.375CoCrFeNi,196
Al0.5CoCrFeNi,159
Al0.5CoCrFeNi,209
Al0.7Co0.3CrFeNi,624
Al0.75CoCrFeNi,388
Al0.75CoCrFeNi,280
Al0.875CoCrFeNi,538
Al0.875CoCrFeNi,361
AlCoCrFeNi,484
AlCoCrFeNi,433
AlCoCrFeNi,395
AlCoCrFeNi,520
Al1.25CoCrFeNi,487
Al1.25CoCrFeNi,499
Al1.5CoCrFeNi,484
Al1.5CoCrFeNi,517
Al1.5CoCrFeNi,402
Al2CoCrFeNi,509
Al2CoCrFeNi,512
Al2CoCrFeNi,432
Al2.5CoCrFeNi,487
Al3CoCrFeNi,506
Al0.5CoCrFeMo0.5Ni,425
AlCo0.5CrFeMo0.5Ni,801
AlCoCrFe0.5Mo0.5Ni,755
AlCoCrFe0.6Mo0.5Ni,754
AlCoCrFeMo0.5Ni0.5,708
AlCoCrFeMo0.5Ni,796
AlCoCrFeMo0.5Ni,715
AlCoCrFeMo0.5Ni,730
AlCoCrFeMo0.5Ni1.5,586
AlCoCrFeMo0.5Ni2,395
AlCo1.5CrFeMo0.5Ni,741
AlCo2CrFeMo0.5Ni,586
AlCoCrFe1.5Mo0.5Ni,635
AlCoCrFe2Mo0.5Ni,639
Al1.5CoCrFeMo0.5Ni,655
Al2CoCrFeMo0.5Ni,605
AlCoCrFeNb0.1Ni,569
AlCoCrFeNb0.25Ni,668
AlCoCrFeNb0.5Ni,747
Al0.2Co1.5CrFeNi1.5Ti0.5,487
Al0.2Co1.5CrFeNi1.5Ti,717
AlCoCrFeNiTi0.5,178
AlCoCrFeNiTi0.5,178
Al2CoCrFeNiTi,643
AlCoCrFeNiTiVZr,780
CoCrFeMnNi,176
CoCrFeMnNi,144
CoCrFeMnNiV0.25,151
CoCrFeMnNiV0.5,186
CoCrFeMnNiV0.75,342
CoCrFeMnNiV1.0,650
Al0.10CoCrFeMnNi,180
Al0.20CoCrFeMnNi,171
Al0.38CoCrFeMnNi,182
Al0.43CoCrFeMnNi,183
Al0.49CoCrFeMnNi,220
Al0.56CoCrFeMnNi,278
Al0.62CoCrFeMnNi,405
Al0.68CoCrFeMnNi,486
Al0.75CoCrFeMnNi,530
Al0.81CoCrFeMnNi,539
Al0.88CoCrFeMnNi,533
Al0.95CoCrFeMnNi,535
Al1.25CoCrFeMnNi,539
Al0.5CrFe1.5MnNi0.5,396
Al0.3CrFe1.5MnNi0.5,297
AlCoCrFeMo0.5,857
AlCrFeNi,472
AlCrFeNiMo0.2,549
AlCrFeNiMo0.5,622
AlCrFeNiMo0.8,854
AlCrFeNiMo,905
CoCrCuFe,134
Al0.3CoCrCuFe,180
Al0.5CoCrCuFe,207
Al0.8CoCrCuFe,271
AlCoCrCuFe,407
Al1.3CoCrCuFe,476
Al1.5CoCrCuFe,510
Al1.8CoCrCuFe,557
Al2.0CoCrCuFe,567
Al2.3CoCrCuFe,603
Al2.5CoCrCuFe,624
Al2.8CoCrCuFe,657
Al3.0CoCrCuFe,644
CoCrCu0.5FeNi,172
CoCrCuFeNi,132
CoCrCuFeNi,286
CoCrCuFeNi,286
Al0.3CoCrCuFeNi,180
Al0.5CoCrCuFeNi,210
Al0.5CoCrCuFeNi,300
Al0.5CoCrCuFeNi,225
Al0.5CoCrCuFeNi,215
Al0.8CoCrCuFeNi,270
Al0.8CoCrCuFeNi,270
AlCoCrCuFeNi,406
AlCoCrCuFeNi,472
Al1.3CoCrCuFeNi,470
Al1.5CoCrCuFeNi,506
Al1.8CoCrCuFeNi,650
Al2CoCrCuFeNi,560
Al2.3CoCrCuFeNi,600
Al2.5CoCrCuFeNi,620
Al2.8CoCrCuFeNi,650
Al3CoCrCuFeNi,640
Al0.5B0.2CoCrCuFeNi,415
Al0.5B0.6CoCrCuFeNi,505
Al0.5BCoCrCuFeNi,736
Al0.5CoCrCuFeNiTi0.2,272
Al0.5CoCrCuFeNiTi0.4,321
Al0.5CoCrCuFeNiTi0.6,458
Al0.5CoCrCuFeNiTi0.8,590
Al0.5CoCrCuFeNiTi,636
Al0.5CoCrCuFeNiTi1.2,646
Al0.5CoCrCuFeNiTi1.4,664
Al0.5CoCrCuFeNiTi1.6,657
Al0.5CoCrCuFeNiTi1.8,667
Al0.5CoCrCuFeNiTi2,696
Al0.5CoCrCuFeNiV0.2,204
Al0.5CoCrCuFeNiV0.4,231
Al0.5CoCrCuFeNiV0.6,328
Al0.5CoCrCuFeNiV0.8,447
Al0.5CoCrCuFeNiV1.0,639
Al0.5CoCrCuFeNiV1.2,579
Al0.5CoCrCuFeNiV1.4,577
Al0.5CoCrCuFeNiV1.6,594
Al0.5CoCrCuFeNiV1.8,597
Al0.5CoCrCuFeNiV2.0,587
AlCoFeNi,456
AlCoFeNiTiVZr,790
AlCoCuFeNi,536
AlCoCuFeNbNi,578
AlCoCuFeNiSi,682
AlCoCuFeNiTi,626
AlCoCuFeNiZr,472
CoCuFeMnNi,208
CoCuFeMnNiSn0.03,192
CoCuFeMnNiSn0.05,205
CoCuFeMnNiSn0.08,219
CoCuFeMnNiSn0.10,253
CoCuFeMnNiSn0.20,319
CrCuFeMnNi,296
CrCuFeMoNi,263
AlCrCuFeNi0.6,496
AlCrCuFeNi0.8,486
AlCrCuFeNi,495
AlCrCuFeNi1.2,407
AlCrCuFeNi1.4,367
AlCrCuFeNi,342
Al1.125CuFe0.75NiTi1.125,516
Al22.5Cu20Fe15Ni20Ti22.5,516
AlCuFeNiTi,516
AlCuNiTi,537
AlLiMg0.5ScTi1.5,591
Al0.4Hf0.6NbTaTiZr,500
Al0.3HfNbTaTiZr,353
Al0.5HfNbTaTiZr,396
Al0.75HfNbTaTiZr,427
AlMo0.5NbTa0.5TiZr,591
Al0.25MoNbTiV,460
Al0.5MoNbTiV,487
Al0.75MoNbTiV,517
AlMoNbTiV,537
Al0.3NbTa0.8Ti1.4V0.2Zr1.3[52],500
Al0.5NbTa0.8Ti1.5V0.2Zr,530
Al0.3NbTaTi1.4Zr1.3,490
AlNb1.5Ta0.5Ti1.5Zr0.5,408
AlNbTiV,448
CrHfNbTiZr,464
CrMo0.5NbTa0.5TiZr,540
CrNbTiVZr,482
CrNbTiZr,418
FeMoNiTiVZr,740
Hf0.5Mo0.5NbTiZr,400
Hf0.5Mo0.5NbSi0.1TiZr,442
Hf0.5Mo0.5NbSi0.3TiZr,494
Hf0.5Mo0.5NbSi0.5TiZr,524
Hf0.5Mo0.5NbSi0.7TiZr,580
Hf0.5Mo0.5NbSi0.9TiZr,640
HfMo0.25NbTaTiZr,395
HfMo0.5NbTaTiZr,480
HfMo0.75NbTaTiZr,492
HfMoNbTaTiZr,505
HfMoTaTiZr,542
HfNbSi0.5TiV,490
HfNbSi0.5TiVZr,464
HfNbTaZr,365
Hf0.5Nb0.5Ta0.5Ti1.5Zr,301
HfNbTaTiZr,335
HfNbTaTiZr,295
HfNbTaTiZr,390
HfNbTiVZr,388
MoNbTaV,504
MoNbTaVW,536
MoNbTaW,454
MoNbTiV,441
NbTaVW,492
NbTaTiVW,447
NbTiVZr,335
NbTiV2Zr,304
CoCrCuFeNiTiVZr,680
CoCrFeMoNiTiVZr,850
CoCuFeNiTiVZr,630
CoFeNiV,238
CoFeMo0.2NiV,267
CoFeMo0.4NiV,402
CoFeMo0.6NiV,557
CoFeMo0.8NiV,606
CoFeMoNiV,625
CoFeMoNi1.2V,602
CoFeMoNi1.4V,538
CoFeMoNi1.6V,520
CoFeMoNi1.8V,510
CoFeMoNi2V,382
CoFeMoNiTiVZr,790
CuFeNiTiVZr,590
AlFeNiTiVZr,800
(CuMnNi)75Zn25,147
(CuMnNi)80Zn20,109
(CuMnNi)90Al10,241
(CuMnNi)90Sn10,318
(CuMnNi)95Al5,166
(CuMnNi)95Sn5,205
